Repository: lanl/ldrd_neat_ml

# Emulsion Droplets Detection Suite (LANL copyright assertion ID: O# (O4975))

## Writing a `.yaml` input file for OpenCV or SAM2 detection

The workflow takes as input a `.yaml` configuration file with information
on where to find the input image data for blob detection; save the
output images.

When using the `BubbleSAM` detection method, the `.yaml` file also provides
parameters for mask generation with the `SAM2AutomaticMaskGenerator` function,
postprocessing, and an option to use `cpu` or `gpu` for mask generation.
This `yaml` input file is separate from the `yaml` files used by `SAM-2` to
build the model architecture, e.g. `sam2.1-hiera-l.yaml`, but user provided
mask parameters override the built-in parameters for the `SAM-2` model.

The `.yaml` file should follow the format below (examples
can be found at `neat_ml/data/opencv_detection_test.yaml`
and `neat_ml/data/bubblesam_detection_test.yaml`).
Input paths for `work` and `img_dir` parameters can be
provided as either absolute or relative file paths.

```yaml
roots:
  work: path/to/save/output

datasets:
  - id: name_of_save_folder
    method: Supports ``OpenCV`` or ``BubbleSAM`` as input
    class: subfolder_for_image_class
    time_label: subfolder_for_timestamp
    # `composition_cols` used for step: analysis
    composition_cols:
      - "Dextran 500 kg/mol (wt%)"
      - "PEO 20 kg/mol (wt%)"

    detection:
      img_dir: path/to/image/data (Can be a directory of ``.tiff`` images or a path to a single ``.tiff`` image.)
      debug: True/False for debug (`True` will save side-by-side figure
             of raw image next to bounding box overlay.)
      # only include the content below when using the ``BubbleSAM`` detection method
      area_threshold: (float) threshold for minimum area (in pixels) of a detected bubble
      circularity_threshold: (float) threshold for minimum circularity of a detected bubble
      # model configuration settings for SAM2
      model_cfg:
        # default mask settings for running the SAM2AutomaticMaskGenerator
        mask_settings:
          points_per_side: 32
          points_per_batch: 128
          pred_iou_thresh: 0.80
          stability_score_thresh: 0.80
          stability_score_offset: 0.10
          crop_n_layers: 4
          box_nms_thresh: 0.10
          crop_n_points_downscale_factor: 1
          min_mask_region_area: 5
          use_m2m: True
        # checkpoint path to download pre-trained SAM-2 weights using ``HuggingFace``
        # see: https://github.com/facebookresearch/sam2?tab=readme-ov-file#sam-21-checkpoints
        # for list of available checkpoints
        checkpoint_path: "facebook/sam2.1-hiera-large"
        device: "gpu" OR "cpu"
    # only include the content below when calling steps: analysis
    analysis:
      input_dir: path/to/parquet/files
      composition_csv: path/to/composition/information
      per_image_csv: path/to/save/per/image/csv
      aggregate_csv: path/to/save/aggregate/csv 
      group_cols:
        - Group
        - Label
        - Time
        - Class
      graph_method: radius OR knn OR delaunay
      graph_param: optional param for radius and knn methods 
```

### To run the code on CHICOMA:  
```bash

# before running workflow on back-end node...

# download `SAM2` checkpoints on front-end node using HuggingFace CLI
hf download "facebook/sam2.1-hiera-large"

# load cuda module
module load cudatoolkit/12.6.0
```

## Detecting Bubbles using SAM-2

> [!IMPORTANT]
> NVIDIA GPU Users: the appropriate `CUDA`, `torch` and `torchvision` versions must be installed for the
> specific GPU on the users system. For download instructions and information visit: 
> https://pytorch.org/get-started/locally/
>
> Measurement of bubbles detected by `SAM2` is optionally handled using the `cucim.skimage.measure` library.
> In order to speed up post-processing of detected bubbles, install the `cucim` package with:
> `python -m pip install cucim-cu12` which requires the `NVIDIA` drivers to be installed first.
> `CUDA` enabled post-processing will only be performed if the user selects `device: "gpu"`
> via the input `yaml` file (as described below) and has a `CUDA` enabled `GPU` available.

The `SAM2` model here uses the `sam2.1_hiera_large.pt` as the checkpoint file to detect
bubbles from microscopy images. The default parameters used for the `SAM2AutomaticMaskGenerator`
are outlined in `neat_ml/data/bubblesam_detection_test.yaml`. These parameters were determined
via visual inspection to increase the number of bubbles detected and with consideration of
computational cost.  

> [!NOTE]
> These parameters were not determined via systematic hyperparameter optimization
> (see: [Issue #13](https://github.com/lanl/ldrd_neat_ml/issues/13))

> [!TIP]
> In order to run the code faster (or with less memory), modify the `points_per_batch` to 64 (from 128).

A description of the parameter settings can be found at:

File: neat_ml/data/Binary_Mixture_Phase_Information/PEO10K_DEX10K_Composition.csv
,Group,Label,Dextran 10 kg/mol (wt%),PEO 10 kg/mol (wt%),Phase_Separation_1st,Phase_Separation_2nd
0,C,B7,0.93594599,8.112300346,0,0
1,C,B3,0.944403411,4.072382999,0,0
2,B,A4,0.9548033,6.523317883,0,0
3,C,B4,0.966972538,5.563984497,0,0
4,B,A5,0.972885689,1.983112427,0,0
5,C,B5,0.98679868,6.085808581,0,0
6,F,F1,0.997204101,11.97710025,1,1
7,B,A2,0.997912732,9.959579896,0,1
8,C,B6,1.015845453,6.857123775,0,0
9,A,A2,1.087604291,4.537892332,0,0
10,F,F4,1.971063663,8.031709266,0,1
11,B,A8,1.995715338,6.535783625,0,1
12,B,A9,2.000669905,4.958968347,0,0
13,F,F5,2.002883516,10.05385877,1,1
14,F,F3,2.015652291,6.943436786,0,1
15,D,E10,2.016032861,5.024181794,0,0
16,D,D2,2.016143796,4.521261546,0,0
17,D,D5,2.024028503,5.994200017,0,1
18,B,A10,2.031690614,1.9655566,0,0
19,D,D1,2.045954575,4.047906569,0,0
20,F,F2,2.050123804,5.479154119,0,0
21,B,A6,2.069473508,12.00535699,1,1
22,D,D10,3.96582941,4.026401554,0,0
23,F,F7,3.973337394,5.558206026,0,1
24,F,F8,3.974818337,6.925961893,1,1
25,D,E4,4.00093192,7.991213326,1,1
26,B,B1,4.027766162,4.959437986,0,1
27,B,B2,4.044345599,1.978703329,0,0
28,B,A11,4.061278359,9.990978649,1,1
29,B,A12,4.067310418,5.975217225,0,1
30,F,F6,4.123473314,4.426635436,0,0
31,D,E5,5.955364721,4.054787225,0,0
32,B,B3,5.959238951,8.33487481,1,1
33,D,E8,6.027406384,5.507251203,0,1
34,B,B6,6.040656659,1.976662543,0,0
35,B,B5,6.044759953,4.428002466,0,0
36,F,F10,6.046303657,5.981717011,1,1
37,F,F9,6.077449202,4.924198299,0,1
38,B,B8,7.998862895,4.432032909,0,1
39,B,B9,8.003359933,1.960184796,0,0
40,F,F11,8.021746697,3.496046808,0,0
41,F,G1,8.035327445,4.932511248,1,1
42,E,D5,8.064328747,6.022604684,1,1
43,F,F12,8.118572699,3.895049405,0,0
44,B,B7,8.129327936,7.942996688,1,1
45,B,B12,10.00720763,1.904490521,0,0
46,B,B10,10.04986205,8.07133597,1,1
47,E,D7,10.05256546,3.996627876,0,0
48,E,D10,10.05895016,6.002649445,1,1
49,E,D9,10.07262959,5.002155673,1,1
50,B,B11,10.08996912,4.445749966,0,1
51,E,E1,11.99600533,4.503661784,0,1
52,E,D11,12.01234099,3.520483081,0,0
53,E,E3,12.01372007,5.99387259,1,1
54,E,D12,12.02489324,4.002118574,0,0
55,B,C1,12.04491765,7.955082349,1,1
56,E,E2,12.04697145,5.034710025,1,1
57,B,C2,12.09482325,1.95309097,0,0

File: neat_ml/data/Binary_Mixture_Phase_Information/PEO20K_DEX500K_Composition.csv
,Group,Label,Dextran 500 kg/mol (wt%),PEO 20 kg/mol (wt%),Phase_Separation_1st,Phase_Separation_2nd
0,A,C3,0.495343569,3.266045809,1,1
1,A,C2,0.496391718,3.061644298,0,1
2,A,A1,0.552610283,3.569670845,1,1
3,A,C6,0.945371826,2.900010036,0,0
4,A,C8,0.950330463,3.534948928,1,1
5,A,C5,0.963347329,2.564659637,0,0
6,A,C7,0.964109782,3.039107269,1,1
7,A,A2,1.032740568,2.533820841,0,0
8,A,C9,1.912687449,2.058485761,0,0
9,A,C10,1.966378675,2.560444712,0,0
10,A,C12,2.077310701,3.036732529,1,1
11,A,C11,2.106035835,2.840078743,1,1
12,A,D5,2.991458717,3.039691844,1,1
13,A,D3,3.060322543,2.495955705,1,1
14,A,D4,3.081932915,2.844705406,1,1
15,A,D2,3.0852003,2.264678937,0,0
16,A,D7,4.024107712,1.811436054,0,0
17,A,D8,4.031753428,2.071961124,1,1
18,A,D9,4.064102994,2.259697589,1,1
19,A,F3,4.959928615,1.67853661,0,0
20,A,F2,4.978586545,1.289806529,0,0
21,A,A7,5.046003546,1.448693499,0,0
22,A,F4,5.059811828,1.773857527,1,1
23,A,F1,5.064792517,0.977375862,0,0
24,A,A6,5.103276649,1.029282455,0,0
25,A,F7,5.962556099,1.300154063,1,1
26,A,F8,5.966563385,1.610524746,1,1
27,A,A8,5.991060111,0.803922877,0,0
28,A,F6,6.052298889,1.033002861,0,0
29,A,A9,6.05298323,1.293512394,1,1
30,A,A10,7.852718057,0.493589956,0,0
31,A,A12,7.936560493,1.406529369,1,1
32,A,F9,7.974518894,0.539639129,0,0
33,A,F11,8.028224613,1.046087042,1,1
34,A,F10,8.031197585,0.832606508,1,1
35,A,G3,9.859515111,0.618067087,1,1
36,A,B2,9.935961245,0.326166302,0,0
37,A,G4,10.05095075,0.809550768,1,1
38,A,B1,10.07552502,0.182234566,0,0
39,B,B1,0.52068712,2.038967983,0,0
40,B,B2,0.60903536,1.045777822,0,0
41,B,B3,1.167652729,2.007910656,0,0
42,B,B4,0.979076985,1.03280275,0,0
43,B,B5,1.982431189,3.527147996,1,1
44,B,B6,2.102544058,0.95882263,0,0
45,B,B7,3.01597509,3.603195018,1,1
46,B,B8,3.007921793,1.050733187,0,0
47,B,B9,3.7408639,3.598399811,1,1
48,B,B10,4.238891005,1.03280942,0,0
49,B,B11,4.990666865,2.549184796,1,1
50,B,B12,5.081899198,3.539837695,1,1
51,B,C1,6.104093143,3.52683136,1,1
52,B,C2,5.954113417,2.437830264,1,1
53,B,C3,7.765539603,3.567381458,1,1
54,B,C4,8.116635766,2.511039946,1,1
55,B,C5,9.826235887,3.440030596,1,1
56,B,C6,9.705636394,2.466298712,1,1

File: neat_ml/data/Binary_Mixture_Phase_Information/PEO20K_DEX500K_Composition_Phase.csv
,Group,Label,Dextran 500 kg/mol (wt%),PEO 20 kg/mol (wt%),Phase_Separation_1st,Phase_Separation_2nd
0,A,C3,0.49534356909136673,3.2660458092121822,1,1
1,A,C2,0.49639171781209956,3.0616442975652527,0,1
2,A,A1,0.552610283,3.5696708451006622,1,1
3,A,C6,0.9453718261800421,2.9000100357943333,0,0
4,A,C8,0.9503304626477069,3.534948928499901,1,1
5,A,C5,0.9633473288163795,2.564659636925844,0,0
6,A,C7,0.9641097818437718,3.039107268523173,1,1
7,A,A2,1.0327405683895627,2.533820841,0,0
8,A,C9,1.9126874490288437,2.0584857613634475,0,0
9,A,C10,1.9663786752394343,2.5604447123434464,0,0
10,A,C12,2.077310701498475,3.0367325288423284,1,1
11,A,C11,2.1060358346401524,2.8400787427846916,1,1
12,A,D5,2.9914587171328084,3.0396918439122422,1,1
13,A,D3,3.0603225429862744,2.4959557045412852,1,1
14,A,D4,3.0819329148950523,2.844705405952622,1,1
15,A,D2,3.0852002998251016,2.2646789372865834,0,0
16,A,D7,4.024107712453413,1.8114360541248362,0,0
17,A,D8,4.031753428305152,2.0719611236852615,1,1
18,A,D9,4.064102993931672,2.2596975894323936,1,1
19,A,F3,4.959928615099889,1.6785366095477305,0,0
20,A,F2,4.978586545351531,1.2898065290206469,0,0
21,A,A7,5.046003546455218,1.448693499280672,0,0
22,A,F4,5.059811827956989,1.7738575268817207,1,1
23,A,F1,5.0647925165053005,0.9773758621254567,0,0
24,A,A6,5.103276648693488,1.029282455,0,0
25,A,F7,5.962556098867975,1.3001540625627972,1,1
26,A,F8,5.966563385415803,1.6105247460772458,1,1
27,A,A8,5.991060110747883,0.8039228767763026,0,0
28,A,F6,6.052298888814958,1.0330028611351387,0,0
29,A,A9,6.052983229772165,1.293512394,1,1
30,A,A10,7.852718057,0.493589956,0,0
31,A,A12,7.936560492682604,1.4065293689159661,1,1
32,A,F9,7.974518894039956,0.5396391288396758,0,0
33,A,F11,8.028224612651732,1.0460870423369188,1,1
34,A,F10,8.031197584703119,0.8326065078832606,1,1
35,A,G3,9.859515111258718,0.6180670873463965,1,1
36,A,B2,9.935961244939943,0.32616630167894356,0,0
37,A,G4,10.050950747610642,0.8095507675913284,1,1
38,A,B1,10.075525020708472,0.1822345660965746,0,0
39,B,B1,0.5206871198449301,2.038967983423568,0,0
40,B,B2,0.6090353601121907,1.0457778222979064,0,0
41,B,B3,1.1676527288439804,2.007910656119125,0,0
42,B,B4,0.9790769846831516,1.0328027496913272,0,0
43,B,B5,1.9824311888228898,3.527147996,1,1
44,B,B6,2.102544058,0.9588226297095662,0,0
45,B,B7,3.015975089690652,3.603195018,1,1
46,B,B8,3.007921793359178,1.0507331872577113,0,0
47,B,B9,3.7408638995324344,3.5983998109481288,1,1
48,B,B10,4.238891005,1.0328094204938805,0,0
49,B,B11,4.990666864892544,2.549184796075127,1,1
50,B,B12,5.081899198433377,3.5398376952055366,1,1
51,B,C1,6.104093142913685,3.5268313598733463,1,1
52,B,C2,5.954113416507691,2.4378302635355293,1,1
53,B,C3,7.765539603215725,3.567381457772726,1,1
54,B,C4,8.116635766054273,2.5110399460643853,1,1
55,B,C5,9.826235886862104,3.440030595786428,1,1
56,B,C6,9.705636394045827,2.466298712159224,1,1

File: neat_ml/data/Binary_Mixture_Phase_Information/PEO8K_Sodium_Citrate_Composition.csv
,Group,Label,Sodium Citrate (wt%),PEO 8 kg/mol (wt%),Phase_Separation_1st,Phase_Separation_2nd
0,A,E2,2.3734801323935453,29.69113889317625,0,0
1,A,E3,2.308596012,19.985769835360305,0,0
2,A,E4,2.3726026477842845,9.854187291306609,0,0
3,A,E5,4.932783175828565,35.06721682417143,1,1
4,A,E6,5.012942902837546,10.236269805938896,0,0
5,A,E7,7.494500041353073,24.965346125217106,1,1
6,A,E8,7.406083474001257,30.084400754642044,1,1
7,A,E9,7.674131428762139,4.700463905,0,0
8,A,E10,10.103698811096434,19.887714663143992,1,1
9,A,E11,9.950719624,30.04928037596684,1,1
10,A,E12,10.213265374555696,2.3801220575414126,0,0
11,A,F1,12.274739120602202,10.274932962879202,1,1
12,A,F3,12.73781549541021,19.62774500025358,1,1
13,A,F4,14.961766925929574,9.876275803222736,1,1
14,A,F5,15.346519602047193,19.53482087056399,1,1
15,A,F2,20.11679024,9.986877501,1,1
16,A,F6,20.033699226226503,19.966300773773494,1,1
17,B,D2,2.5309876049580167,34.94002399040384,1,1
18,B,D1,2.533076858743832,37.03604583089404,1,1
19,B,F1,4.918882531134299,29.90912151,1,1
20,B,A3,5.049249886346416,20.57348756545605,0,1
21,B,D4,5.135108318174302,24.92806350256326,1,1
22,B,D5,5.180779255496892,22.303682416627677,1,1
23,B,B6,7.246757511081923,12.245608274503365,0,0
24,B,B5,7.398102454181413,11.200505126032267,0,0
25,B,F2,7.468094003512587,14.77427448356611,1,1
26,B,A4,7.679688679403523,16.59459550128319,1,1
27,B,D7,7.700477605958385,19.213787114658825,1,1
28,B,D12,9.804337538145203,12.11116369392451,1,1
29,B,A7,9.865017795345327,12.344885273326664,1,1
30,B,B8,9.891342098734805,8.054246258,1,1
31,B,A8,9.894325110523114,11.459562509244499,1,1
32,B,A5,9.979039857806397,14.780756912654896,1,1
33,B,B9,9.993780781,9.968903904661053,1,1
34,B,E2,10.019688323822871,5.231754930423467,0,0
35,B,A9,10.060618306728633,7.670909948137669,1,1
36,B,A10,10.107457736110876,4.813429679,0,0
37,B,F3,10.277668339642679,7.0491101252162585,1,1
38,B,A6,10.357190457150471,12.791550046648007,1,1
39,B,E4,12.377494253639364,5.2420133915187055,1,1
40,B,A11,12.454726334603583,6.936229049337335,1,1
41,B,B1,12.473667411426748,3.0695314731130408,1,1
42,B,B3,12.723868638993373,0.901378042,0,0
43,B,B2,12.779514063917732,3.656282555365124,1,1
44,B,E7,15.084114635281601,1.1018019815147284,1,1
45,B,B4,15.12884842,0.8746074733746491,1,1
46,B,E10,19.98453260493969,0.5713063366955721,1,1
47,B,E9,20.01746206941996,1.0312505148015747,1,1
