Repository: lanl/ldrd_neat_ml

# Emulsion Droplets Detection Suite (LANL copyright assertion ID: O# (O4975))

## Writing a `.yaml` input file for OpenCV or SAM2 detection

The workflow takes as input a `.yaml` configuration file with information
on where to find the input image data for blob detection; save the
output images.

When using the `BubbleSAM` detection method, the `.yaml` file also provides
parameters for mask generation with the `SAM2AutomaticMaskGenerator` function,
postprocessing, and an option to use `cpu` or `gpu` for mask generation.
This `yaml` input file is separate from the `yaml` files used by `SAM-2` to
build the model architecture, e.g. `sam2.1-hiera-l.yaml`, but user provided
mask parameters override the built-in parameters for the `SAM-2` model.

The `.yaml` file should follow the format below (examples
can be found at `neat_ml/data/opencv_detection_test.yaml`
and `neat_ml/data/bubblesam_detection_test.yaml`).
Input paths for `work` and `img_dir` parameters can be
provided as either absolute or relative file paths.

```yaml
roots:
  work: path/to/save/output

datasets:
  - id: name_of_save_folder
    method: Supports ``OpenCV`` or ``BubbleSAM`` as input
    class: subfolder_for_image_class
    time_label: subfolder_for_timestamp
    # `composition_cols` used for step: analysis
    composition_cols:
      - "Dextran 500 kg/mol (wt%)"
      - "PEO 20 kg/mol (wt%)"

    detection:
      img_dir: path/to/image/data (Can be a directory of ``.tiff`` images or a path to a single ``.tiff`` image.)
      debug: True/False for debug (`True` will save side-by-side figure
             of raw image next to bounding box overlay.)
      # only include the content below when using the ``BubbleSAM`` detection method
      area_threshold: (float) threshold for minimum area (in pixels) of a detected bubble
      circularity_threshold: (float) threshold for minimum circularity of a detected bubble
      # model configuration settings for SAM2
      model_cfg:
        # default mask settings for running the SAM2AutomaticMaskGenerator
        mask_settings:
          points_per_side: 32
          points_per_batch: 128
          pred_iou_thresh: 0.80
          stability_score_thresh: 0.80
          stability_score_offset: 0.10
          crop_n_layers: 4
          box_nms_thresh: 0.10
          crop_n_points_downscale_factor: 1
          min_mask_region_area: 5
          use_m2m: True
        # checkpoint path to download pre-trained SAM-2 weights using ``HuggingFace``
        # see: https://github.com/facebookresearch/sam2?tab=readme-ov-file#sam-21-checkpoints
        # for list of available checkpoints
        checkpoint_path: "facebook/sam2.1-hiera-large"
        device: "gpu" OR "cpu"
    # only include the content below when calling steps: analysis
    analysis:
      input_dir: path/to/parquet/files
      composition_csv: path/to/composition/information
      per_image_csv: path/to/save/per/image/csv
      aggregate_csv: path/to/save/aggregate/csv 
      group_cols:
        - Group
        - Label
        - Time
        - Class
      graph_method: radius OR knn OR delaunay
      graph_param: optional param for radius and knn methods 
```

### To run the code on CHICOMA:  
```bash

# before running workflow on back-end node...

# download `SAM2` checkpoints on front-end node using HuggingFace CLI
hf download "facebook/sam2.1-hiera-large"

# load cuda module
module load cudatoolkit/12.6.0
```

## Detecting Bubbles using SAM-2

> [!IMPORTANT]
> NVIDIA GPU Users: the appropriate `CUDA`, `torch` and `torchvision` versions must be installed for the
> specific GPU on the users system. For download instructions and information visit: 
> https://pytorch.org/get-started/locally/
>
> Measurement of bubbles detected by `SAM2` is optionally handled using the `cucim.skimage.measure` library.
> In order to speed up post-processing of detected bubbles, install the `cucim` package with:
> `python -m pip install cucim-cu12` which requires the `NVIDIA` drivers to be installed first.
> `CUDA` enabled post-processing will only be performed if the user selects `device: "gpu"`
> via the input `yaml` file (as described below) and has a `CUDA` enabled `GPU` available.

The `SAM2` model here uses the `sam2.1_hiera_large.pt` as the checkpoint file to detect
bubbles from microscopy images. The default parameters used for the `SAM2AutomaticMaskGenerator`
are outlined in `neat_ml/data/bubblesam_detection_test.yaml`. These parameters were determined
via visual inspection to increase the number of bubbles detected and with consideration of
computational cost.  

> [!NOTE]
> These parameters were not determined via systematic hyperparameter optimization
> (see: [Issue #13](https://github.com/lanl/ldrd_neat_ml/issues/13))

> [!TIP]
> In order to run the code faster (or with less memory), modify the `points_per_batch` to 64 (from 128).

A description of the parameter settings can be found at:

File: neat_ml/data/figure_data/Titration_Figures/Figure_3_PEO10K_DEX10K.csv
Dextran 10 kg/mol (wt%),PEO 10 kg/mol (wt%),Phase_Separation
4.80744,9.24371,1
4.67427,8.98766,0
4.18841,8.05345,0
8.8805,7.05172,1
8.7075,6.91435,0
8.06737,6.40604,0
12.35948,7.55107,1
12.14665,7.42105,1
11.93381,7.29101,1
11.51343,7.03418,1
11.12147,6.79471,1
10.75532,6.57101,1
10.41252,6.36157,1
10.09042,6.16478,0
1.06521,13.06932,1
1.04389,12.80775,1
1.02357,12.55852,1
1.00481,12.32826,0
7.27859,8.47624,1
7.1183,8.28957,1
6.96492,8.11096,1
6.81726,7.939,0
6.6753,7.77368,0
6.53858,7.61446,0
6.40761,7.46194,0
6.28178,7.31541,0
6.15921,7.17267,0
6.0431,7.03745,0
5.93117,6.9071,0
5.82276,6.78086,0
5.61456,6.53841,0
5.42521,6.31789,0
5.2491,6.11281,0
3.02201,10.86042,1
2.98023,10.71027,1
2.93985,10.56515,1
2.90063,10.42421,0
2.82422,10.14961,0
2.75014,9.8834,0
2.67986,9.6308,0
2.61259,9.38907,0
2.54856,9.15895,0
